Repository: ylgrst/belem

# Belem

Belem is an open-source Python library to be used in conjuction with [3MAH's suite of FEA tools](https://github.com/3MAH).
More specifically, it is compatible with Simcoon 1.9.6 and Fedoo 0.2.3.
Belem is designed as a tool for non-linear homogenization of mechanical properties of architectured materials.

## Contents

### fem module

The fem module contains classes and methods necessary for FEA computation, postprocessing, homogenized material law identification and report generation.

### latticegen module

The latticegen module allows for generation of lattice-based architectured cells CAD and meshing. The implemented lattice structures are Body Centered Cubic, Cuboctahedron, Kelvin, Octet Truss and Truncated Octahedron.

### scripts

This folder contains examples showing how to use this library for a single FEA computation, for a full linear homogenization analysis, and well as a complete non-linear homogenization process for one type of architectured unit-cell.

# Article campaign

A full factorial homogenisation study: every strut based lattice and every TPMS
part microgen offers, in a 5 mm cubic RVE, at ten densities from 5 to 50 percent,
in an additively manufactured nickel superalloy.

| | count |
| --- | --- |
| strut lattices | 5 |
| TPMS surfaces x parts | 11 x 3 = 33 |
| geometries | 38 |
| densities | 10 (5 to 50 percent in steps of 5) |
| meshes | 380 |
| linear homogenisations | 380 |
| non linear FEA runs | 3420 (9 load cases each) |
| law identifications | 380 |

`python article_config.py` prints the campaign, `python materials/inconel718.py`
prints the material.

## The four steps

Run them in order; each reads what the previous one wrote.

| script | produces |
| --- | --- |
| `01_generate_meshes.py` | CAD, periodic mesh, remeshed mesh, achieved density |
| `02_run_all_fea_computations.py` | effective stiffness tensor, 9 fdz result files |
| `03_postprocess_all.py` | reduced arrays, response and hardening plots, yield surface |
| `04_identify_homogenized_law.py` | identified EPCHG parameters, fit quality plots |

`05_convergence_check.py` sits beside them rather than in the chain. Checking
convergence on every geometry, density and load case would cost more than the
campaign it justifies, so it exploits the fact that mesh convergence here is set
by how well the ligament cross section is resolved, which shows in the linear
effective stiffness just as sharply as in the plastic response and costs seconds
per run instead of minutes. The default sweep is therefore exhaustive in geometry
and density but linear only, which is cheap enough to cover every cell rather than
a sample. `--nonlinear-load-case` adds a load case per scale for spot checks where
the linear result converged slowest.

Steps 2, 3 and 4 refuse to start on a cell whose inputs are missing, and name what
to run first.

## Layout

```
<root>/<geometry>/density<NN>/
    mesh/shape.step  mesh.vtk  remeshed.vtk  mesh_info.json
    effective_stiffness_tensor.txt
    <load case>/<load case>.fdz          FEA results
    <load case>/<array>.txt              reduced arrays
    dfa_params.txt                       identified yield surface

## Bulk material

Set `MATERIAL` in `article_config.py`; every step and every shard reads it from
there, and step 2 prints the properties it used into its log. The default is
`inconel625`.

| | `inconel625` (default) | `inconel718` |
| --- | --- | --- |
| condition | as built | solution treated and aged |
| modulus | 195 744 MPa, measured per specimen | 195 000 MPa, Renishaw data sheet |
| hardening | Ludwik fit to NIST AM Bench 2022 | Ludwik fit to NASA CR-123774 |
| Re, k, m | 816.4 MPa, 1523.5 MPa, 0.7535 | 1192.6 MPa, 1113.6 MPa, 0.4236 |
| source type | measured AM curves | digitised wrought figure |
| ready to use | yes, fit is committed | yes |

**They are not condition matched.** IN625 here is as built and IN718 is aged, so
running both varies heat treatment as well as alloy and the pair is not an alloy
comparison. As built is the campaign's choice because it is the state a printed
lattice is normally used in, and the only state for which measured AM tensile
curves are published. The as built IN718 counterpart exists, NIST AMB2025-02
(doi:10.18434/mds2-3735, eight ASTM E8 miniature specimens at 1e-3 per second),
but NIST's file distribution returns gateway timeouts and the Internet Archive
never captured it, so that module is blocked on the data rather than on work.

File: scripts/article/materials/inconel625_ludwik_fit.json
{
  "source": "NIST AM Bench 2022, doi:10.18434/mds2-2760",
  "condition": "as built IN625, no heat treatment",
  "specimen_ids": [
    "T3",
    "T4",
    "T6"
  ],
  "nominal_strain_rate": 0.001,
  "points_fitted": 632,
  "young_modulus": 195973.25127879783,
  "young_modulus_std": 2447.4359210670555,
  "proof_stress": 814.0867032715283,
  "proof_stress_std": 1.4997243304069927,
  "yield_strength": 817.1955098547882,
  "yield_strength_err": 1.0179478645065039,
  "hardening_modulus": 1531.0583867784321,
  "hardening_modulus_err": 17.797033415413605,
  "hardening_exponent": 0.754024803228782,
  "hardening_exponent_err": 0.006093048533251173,
  "rms_residual": 3.804524455932938,
  "strain_window": [
    0.002,
    0.1
  ],
  "rate_sensitivity_percent": 1.3279293506036005
}

File: scripts/article/materials/inconel718_ludwik_fit.json
{
  "source": "NIST AM Bench 2025, AMB2025-02, doi:10.18434/mds2-3735",
  "condition": "as built IN718, no heat treatment",
  "specimen_ids": [
    "MT1",
    "MT2",
    "MT3",
    "MT4",
    "MT5",
    "MT6",
    "MT7",
    "MT8"
  ],
  "nominal_strain_rate": 0.001,
  "points_fitted": 17683,
  "apparent_modulus": 124856.50983187347,
  "apparent_modulus_std": 4564.105750235631,
  "measured_yield_strength": 689.8251533416071,
  "measured_yield_strength_std": 2.398801513866077,
  "measured_uts": 951.5699859279455,
  "measured_uts_std": 9.16082669054874,
  "yield_strength": 685.476027211908,
  "yield_strength_err": 0.5201901525083277,
  "hardening_modulus": 1146.3563600552102,
  "hardening_modulus_err": 3.303791366569311,
  "hardening_exponent": 0.5621423921456169,
  "hardening_exponent_err": 0.001782312993204799,
  "rms_residual": 7.242234095080737,
  "strain_window": [
    0.002,
    0.1
  ],
  "reproduces_nist": true
}
